Repository: geodachary/Impact_of_Rock_Structure_on_Tensile_Strength-Rupture

# Impact of Rock Anisotropy on Tensile Strength and Modes of Rupture

Code and data supporting the study of anisotropic tensile fracture in foliated
metamorphic rocks.

**D. Acharya and D. Elsworth**
Submitted to the *Journal of the Mechanics and Physics of Solids*

> This repository provides research code and data supporting the reproducibility
> of the results reported in the associated publication. It reflects a research
> workflow and is not distributed as a general-purpose software package.

---

## 1. Overview

The study combines angle-resolved Brazilian disc experiments with an
anisotropy-aware numerical framework to examine how a planar rock fabric
controls both the tensile strength of a rock and the mode in which it ruptures.

Two foliated Himalayan lithologies are analyzed, augen gneiss and psammitic
schist, at seven fabric orientations each.

The numerical framework combines:

- orthotropic elasticity, through a Lekhnitskii stress solution on the disc;
- a directional tensile strength, applied as a tensile cap;
- mesoscale heterogeneity of the elastic and strength fields;
- foliation spacing, which differs by an order of magnitude between the two
  rocks and is carried as a property of the rock rather than as a fitted number;
- a failure classifier that resolves the **mechanism** of failure (tensile or
  shear) and its **structural locus** (weak plane or intact matrix) together,
  rather than collapsing the two into a single label;
- strain-energy partitioning across those mechanisms.

The framework is used to reproduce tensile strength as a function of loading
angle, to compute the stress, displacement and strain-energy fields, to identify
where and in what mode fracture initiates, and to generate the reported figures
and tables.

Both lithologies are included here. They run the same code and differ only in
the material parameters and fabric spacing bound to each, which is a property
the test suite enforces rather than a claim made in prose.

## 2. Lithologies and specimen numbering

| Lithology | Specimens | Fabric angles `α_exp` | Weak-plane spacing |
|---|---|---|---|
| Augen gneiss | 1 to 7 | 0°, 15°, 30°, 45°, 60°, 75°, 90° | 10 mm |
| Psammitic schist | 8 to 14 | 0°, 15°, 30°, 45°, 60°, 75°, 90° | 2 mm |

Specimen identifiers are never shared between lithologies, and
`tools.lithology` enforces this with an assertion the test suite exercises.
The spacing and the phase-warp amplitude live on the `Lithology` object, so no
analysis module carries either as a literal. They were previously repeated
inline in every long notebook cell, which is how the two rocks drifted apart.

`α_exp` is measured from the horizontal diameter: at 0° the foliation trace is
perpendicular to the loading direction, and at 90° it is parallel to it.

## 3. The four failure mechanisms

| Class | Meaning |
|---|---|
| **WT** | tensile opening along the weak plane (foliation) |
| **WS** | shear sliding along the weak plane |
| **MT** | tensile cracking through the intact matrix |
| **MS** | shear cracking through the intact matrix |

Each point is assigned to the mechanism with the largest admissible utility
ratio. Weak-plane utilities are admissible only where the modeled foliation
activation weight exceeds a stated floor, so a matrix point cannot be labeled a
weak-plane failure.

**Mixed mode is a secondary descriptor, not a fifth class.** It flags points
where the second-largest admissible utility lies within `η_mix` of the largest,
and it never replaces the primary WT/WS/MT/MS assignment.

## 4. Fracture traces

Predicted traces are **heuristic diagnostic trajectories**, not solutions of a
progressive crack-growth problem. The framework identifies where and in what
mode fracture initiates; it does not simulate propagation, arrest or
re-initiation.

Observed and predicted traces are paired one to one by specimen, never by
filename sorting:

```
crack_digitized_data/<lithology>_<angle>_sample_<N>.csv
    ↔  outputs/fields/ddm_crack_sample_<N>.csv
```

for `N = 1` to `14`. Both are in meters in the same specimen frame: disc center

## 14. Data included in this repository

All data needed to reproduce the reported results is tracked here:

| Data | Location | Files |
|---|---|---|
| Brazilian-test strengths, cohesion, friction angle | `tensile_samples_data.csv`, `selected_all_samples*.csv` | 3 |
| Digitized laboratory fracture traces | `crack_digitized_data/` | 14 |
| Model-derived (DDM) fracture traces | `outputs/fields/ddm_crack_sample_*.csv` | 14 |
| Cached orthotropic field archives | `outputs/fields/fields_npz/` | 14 (36 MB) |
| Step-wise crack diagnostics | `outputs/fields/smoke_*.csv` | 29 |

The cached field archives are included on purpose: they are what allow
`scripts/reproduce_all.py` to regenerate the validation tables and all four
composite figures **without** the multi-hour notebook run.

`selected_all_samples.xls` is retained as the original spreadsheet alongside its
CSV export. No data file is excluded.

File: outputs/tables/matrix_shear_anchoring.csv
sample_id,rock,angle_deg,measured_UCS_MPa,cohesion_measured_MPa,cohesion_implied_by_UCS_MPa,cohesion_ratio,WT_adopted,WS_adopted,MT_adopted,MS_adopted,WT_ucs_anchored,WS_ucs_anchored,MT_ucs_anchored,MS_ucs_anchored
1,Augen gneiss,0,55.472,15.220000000000002,13.560724726562347,1.1223588935617517,0.0,0.0,0.1202317720907774,0.27315996413050975,0.0,0.0,0.0,0.4945161067807132
2,Augen gneiss,15,50.884,14.1,12.759849410917164,1.1050287151458245,0.0,0.010071049182589501,0.0,0.40718769400565635,0.0,0.013933917362212871,0.0,0.48623853211009177
3,Augen gneiss,30,38.514,11.31,10.442646215419138,1.0830588115970228,0.0,0.03752500517348417,0.0,0.4798923915292819,0.0,0.03959439884113954,0.0,0.5194867903704214
4,Augen gneiss,45,45.0675,11.68,11.742827247847694,0.9946497341294696,0.0,0.07008346554459544,0.0,0.3387597433951852,0.0,0.06994550596675174,0.0,0.3373801476167483
5,Augen gneiss,60,48.95,10.27,12.608155836694214,0.8145521147597692,0.0,0.21156101262330138,0.0,0.1950748430709802,0.0,0.17969235014140858,0.0,0.11147133889770297
6,Augen gneiss,75,61.3425,15.66,15.446158742396372,1.013844300137657,0.085052079740636,0.064013244119473,0.0,0.0,0.08463820100710492,0.0655307994757536,0.0,0.0
7,Augen gneiss,90,67.4625,16.86,16.906081345102763,0.9972742740223409,0.12837138718355523,0.0,0.0,0.0,0.12837138718355523,0.0,0.0,0.0
8,Psammitic schist,0,40.5067,11.94,12.147800742758115,0.98289396186532,0.0,0.001379595778436918,0.0,0.54073256535835,0.0,0.001379595778436918,0.0,0.5291439608194799
9,Psammitic schist,15,40.2933,11.61,12.019347307026898,0.9659426342736946,0.0,0.017244947230461476,0.011519624749948266,0.4525074153273091,0.0,0.015727391874180863,0.09415741187831965,0.3382768848727323
10,Psammitic schist,30,28.0267,9.08,9.13867349589132,0.9935796485214513,0.0,0.07822308063737325,0.0,0.5342484651996965,0.0,0.07767124232599848,0.0,0.5319031523763538
11,Psammitic schist,45,25.6667,8.29,8.295913369780996,0.9992871948491486,0.0,0.165620473201352,0.0,0.3302752293577982,0.0,0.1654825136235083,0.0,0.3297233910464234
12,Psammitic schist,60,36.83,9.24,11.106446523660642,0.831949263008249,0.0,0.1693453818031317,0.0,0.14913430364903082,0.0,0.1453404152583293,0.0,0.044009105332137685
13,Psammitic schist,75,39.6025,12.15,11.098314330022529,1.0947608473417005,0.023315168655583914,0.0,0.0,0.0,0.023315168655583914,0.0,0.0,0.0
14,Psammitic schist,90,43.33,12.52,12.427756429044802,1.0074223832340017,0.10146926950403531,0.0,0.0,0.0,0.10146926950403531,0.0,0.0,0.0

File: outputs/tables/strength_per_angle_means.csv
lithology,angle_deg,tensile_MPa,compressive_MPa,n_replicates
Augen Gneiss,0,10.40857142857143,55.42285714285714,7
Augen Gneiss,15,9.84,50.63999999999999,3
Augen Gneiss,30,9.898333333333333,39.56166666666667,6
Augen Gneiss,45,8.945,36.035,2
Augen Gneiss,60,8.676666666666668,48.949999999999996,3
Augen Gneiss,75,6.866,60.134,5
Augen Gneiss,90,7.25,67.4625,4
Psammitic Schist,0,9.57,40.50666666666667,3
Psammitic Schist,15,8.436666666666666,40.29333333333333,3
Psammitic Schist,30,8.106666666666667,28.026666666666667,3
Psammitic Schist,45,6.859999999999999,25.666666666666668,3
Psammitic Schist,60,5.8999999999999995,36.830000000000005,3
Psammitic Schist,75,3.4675000000000002,39.6025,4
Psammitic Schist,90,5.003333333333334,43.330000000000005,3
