Repository: geodachary/Impact_of_Rock_Structure_on_Tensile_Strength-Rupture

# Impact of Rock Anisotropy on Tensile Strength and Modes of Rupture

Code and data supporting the study of anisotropic tensile fracture in foliated
metamorphic rocks.

**D. Acharya and D. Elsworth**
Submitted to the *Journal of the Mechanics and Physics of Solids*

> This repository provides research code and data supporting the reproducibility
> of the results reported in the associated publication. It reflects a research
> workflow and is not distributed as a general-purpose software package.

---

## 1. Overview

The study combines angle-resolved Brazilian disc experiments with an
anisotropy-aware numerical framework to examine how a planar rock fabric
controls both the tensile strength of a rock and the mode in which it ruptures.

Two foliated Himalayan lithologies are analyzed, augen gneiss and psammitic
schist, at seven fabric orientations each.

The numerical framework combines:

- orthotropic elasticity, through a Lekhnitskii stress solution on the disc;
- a directional tensile strength, applied as a tensile cap;
- mesoscale heterogeneity of the elastic and strength fields;
- foliation spacing, which differs by an order of magnitude between the two
  rocks and is carried as a property of the rock rather than as a fitted number;
- a failure classifier that resolves the **mechanism** of failure (tensile or
  shear) and its **structural locus** (weak plane or intact matrix) together,
  rather than collapsing the two into a single label;
- strain-energy partitioning across those mechanisms.

The framework is used to reproduce tensile strength as a function of loading
angle, to compute the stress, displacement and strain-energy fields, to identify
where and in what mode fracture initiates, and to generate the reported figures
and tables.

Both lithologies are included here. They run the same code and differ only in
the material parameters and fabric spacing bound to each, which is a property
the test suite enforces rather than a claim made in prose.

## 2. Lithologies and specimen numbering

| Lithology | Specimens | Fabric angles `α_exp` | Weak-plane spacing |
|---|---|---|---|
| Augen gneiss | 1 to 7 | 0°, 15°, 30°, 45°, 60°, 75°, 90° | 10 mm |
| Psammitic schist | 8 to 14 | 0°, 15°, 30°, 45°, 60°, 75°, 90° | 2 mm |

Specimen identifiers are never shared between lithologies, and
`tools.lithology` enforces this with an assertion the test suite exercises.
The spacing and the phase-warp amplitude live on the `Lithology` object, so no
analysis module carries either as a literal. They were previously repeated
inline in every long notebook cell, which is how the two rocks drifted apart.

`α_exp` is measured from the horizontal diameter: at 0° the foliation trace is
perpendicular to the loading direction, and at 90° it is parallel to it.

## 3. The four failure mechanisms

| Class | Meaning |
|---|---|
| **WT** | tensile opening along the weak plane (foliation) |
| **WS** | shear sliding along the weak plane |
| **MT** | tensile cracking through the intact matrix |
| **MS** | shear cracking through the intact matrix |

Each point is assigned to the mechanism with the largest admissible utility
ratio. Weak-plane utilities are admissible only where the modeled foliation
activation weight exceeds a stated floor, so a matrix point cannot be labeled a
weak-plane failure.

**Mixed mode is a secondary descriptor, not a fifth class.** It flags points
where the second-largest admissible utility lies within `η_mix` of the largest,
and it never replaces the primary WT/WS/MT/MS assignment.

## 4. Fracture traces

Predicted traces are **heuristic diagnostic trajectories**, not solutions of a
progressive crack-growth problem. The framework identifies where and in what
mode fracture initiates; it does not simulate propagation, arrest or
re-initiation.

Observed and predicted traces are paired one to one by specimen, never by
filename sorting:

```
crack_digitized_data/<lithology>_<angle>_sample_<N>.csv
    ↔  outputs/fields/ddm_crack_sample_<N>.csv
```

for `N = 1` to `14`. Both are in meters in the same specimen frame: disc center

## 14. Data included in this repository

All data needed to reproduce the reported results is tracked here:

| Data | Location | Files |
|---|---|---|
| Brazilian-test strengths, cohesion, friction angle | `tensile_samples_data.csv`, `selected_all_samples*.csv` | 3 |
| Digitized laboratory fracture traces | `crack_digitized_data/` | 14 |
| Model-derived (DDM) fracture traces | `outputs/fields/ddm_crack_sample_*.csv` | 14 |
| Cached orthotropic field archives | `outputs/fields/fields_npz/` | 14 (36 MB) |
| Step-wise crack diagnostics | `outputs/fields/smoke_*.csv` | 29 |

The cached field archives are included on purpose: they are what allow
`scripts/reproduce_all.py` to regenerate the validation tables and all four
composite figures **without** the multi-hour notebook run.

`selected_all_samples.xls` is retained as the original spreadsheet alongside its
CSV export. No data file is excluded.

File: kmax_mixed_fraction_summary.csv
Lithology,Sample,Rock,Angle_deg,k_max,NoFailure_pts,Tensile_pts,Shear_pts,Mixed_pts,FailedTotal_pts,AllValid_pts,MixedFraction_failed
Augen gneiss,1,Augen Gneiss,0.0,0.1,38,3374,0,528,3902,3940,0.1353152229625833
Augen gneiss,1,Augen Gneiss,0.0,0.175,38,3374,0,528,3902,3940,0.1353152229625833
Augen gneiss,1,Augen Gneiss,0.0,0.25,38,3374,0,528,3902,3940,0.1353152229625833
Augen gneiss,1,Augen Gneiss,0.0,0.32499999999999996,38,3374,0,528,3902,3940,0.1353152229625833
Augen gneiss,1,Augen Gneiss,0.0,0.4,38,3374,0,528,3902,3940,0.1353152229625833
Augen gneiss,1,Augen Gneiss,0.0,0.475,38,3374,0,528,3902,3940,0.1353152229625833
Augen gneiss,1,Augen Gneiss,0.0,0.5499999999999999,38,3374,0,528,3902,3940,0.1353152229625833
Augen gneiss,1,Augen Gneiss,0.0,0.625,36,3374,2,528,3904,3940,0.13524590163934427
Augen gneiss,1,Augen Gneiss,0.0,0.7,34,3374,4,528,3906,3940,0.13517665130568357
Augen gneiss,2,Augen Gneiss,15.0,0.1,40,3403,0,497,3900,3940,0.12743589743589745
Augen gneiss,2,Augen Gneiss,15.0,0.175,40,3403,0,497,3900,3940,0.12743589743589745
Augen gneiss,2,Augen Gneiss,15.0,0.25,40,3403,0,497,3900,3940,0.12743589743589745
Augen gneiss,2,Augen Gneiss,15.0,0.32499999999999996,40,3403,0,497,3900,3940,0.12743589743589745
Augen gneiss,2,Augen Gneiss,15.0,0.4,40,3403,0,497,3900,3940,0.12743589743589745
Augen gneiss,2,Augen Gneiss,15.0,0.475,40,3403,0,497,3900,3940,0.12743589743589745
Augen gneiss,2,Augen Gneiss,15.0,0.5499999999999999,40,3403,0,497,3900,3940,0.12743589743589745
Augen gneiss,2,Augen Gneiss,15.0,0.625,38,3403,2,497,3902,3940,0.1273705791901589
Augen gneiss,2,Augen Gneiss,15.0,0.7,33,3403,7,497,3907,3940,0.12720757614538009
Augen gneiss,3,Augen Gneiss,30.0,0.1,49,3622,0,269,3891,3940,0.06913389874068362
Augen gneiss,3,Augen Gneiss,30.0,0.175,49,3622,0,269,3891,3940,0.06913389874068362
Augen gneiss,3,Augen Gneiss,30.0,0.25,49,3622,0,269,3891,3940,0.06913389874068362
Augen gneiss,3,Augen Gneiss,30.0,0.32499999999999996,48,3622,1,269,3892,3940,0.06911613566289826
Augen gneiss,3,Augen Gneiss,30.0,0.4,45,3622,4,269,3895,3940,0.06906290115532734
Augen gneiss,3,Augen Gneiss,30.0,0.475,42,3622,7,269,3898,3940,0.06900974858902001
Augen gneiss,3,Augen Gneiss,30.0,0.5499999999999999,38,3622,11,269,3902,3940,0.06893900563813429
Augen gneiss,3,Augen Gneiss,30.0,0.625,31,3622,18,269,3909,3940,0.06881555385008954
Augen gneiss,3,Augen Gneiss,30.0,0.7,28,3622,21,269,3912,3940,0.06876278118609407
Augen gneiss,4,Augen Gneiss,45.0,0.1,57,3481,0,402,3883,3940,0.1035281998454803
Augen gneiss,4,Augen Gneiss,45.0,0.175,57,3481,0,402,3883,3940,0.1035281998454803
Augen gneiss,4,Augen Gneiss,45.0,0.25,57,3481,0,402,3883,3940,0.1035281998454803
Augen gneiss,4,Augen Gneiss,45.0,0.32499999999999996,55,3481,2,402,3885,3940,0.10347490347490347
Augen gneiss,4,Augen Gneiss,45.0,0.4,52,3481,5,402,3888,3940,0.10339506172839506
Augen gneiss,4,Augen Gneiss,45.0,0.475,50,3481,7,402,3890,3940,0.10334190231362468
Augen gneiss,4,Augen Gneiss,45.0,0.5499999999999999,44,3481,13,402,3896,3940,0.10318275154004107
Augen gneiss,4,Augen Gneiss,45.0,0.625,39,3481,18,402,3901,3940,0.10305049987182774
Augen gneiss,4,Augen Gneiss,45.0,0.7,36,3481,21,402,3904,3940,0.10297131147540983
Augen gneiss,5,Augen Gneiss,60.0,0.1,55,3695,2,188,3885,3940,0.04839124839124839
Augen gneiss,5,Augen Gneiss,60.0,0.175,55,3695,2,188,3885,3940,0.04839124839124839
Augen gneiss,5,Augen Gneiss,60.0,0.25,55,3695,2,188,3885,3940,0.04839124839124839
Augen gneiss,5,Augen Gneiss,60.0,0.32499999999999996,54,3695,3,188,3886,3940,0.048378795676788475
Augen gneiss,5,Augen Gneiss,60.0,0.4,53,3695,4,188,3887,3940,0.04836634936969385
Augen gneiss,5,Augen Gneiss,60.0,0.475,50,3695,7,188,3890,3940,0.04832904884318766
Augen gneiss,5,Augen Gneiss,60.0,0.5499999999999999,40,3695,17,188,3900,3940,0.048205128205128206
Augen gneiss,5,Augen Gneiss,60.0,0.625,35,3695,22,188,3905,3940,0.04814340588988476
Augen gneiss,5,Augen Gneiss,60.0,0.7,30,3695,27,188,3910,3940,0.04808184143222506
Augen gneiss,6,Augen Gneiss,75.0,0.1,154,3716,0,70,3786,3940,0.018489170628631802
Augen gneiss,6,Augen Gneiss,75.0,0.175,154,3714,0,72,3786,3940,0.01901743264659271
Augen gneiss,6,Augen Gneiss,75.0,0.25,154,3711,0,75,3786,3940,0.019809825673534072
Augen gneiss,6,Augen Gneiss,75.0,0.32499999999999996,154,3710,0,76,3786,3940,0.020073956682514528
Augen gneiss,6,Augen Gneiss,75.0,0.4,154,3709,0,77,3786,3940,0.02033808769149498
Augen gneiss,6,Augen Gneiss,75.0,0.475,152,3709,2,77,3788,3940,0.020327349524815207
Augen gneiss,6,Augen Gneiss,75.0,0.5499999999999999,149,3709,5,77,3791,3940,0.020311263518860458
Augen gneiss,6,Augen Gneiss,75.0,0.625,146,3709,8,77,3794,3940,0.02029520295202952
Augen gneiss,6,Augen Gneiss,75.0,0.7,142,3709,12,77,3798,3940,0.020273828330700367
Augen gneiss,7,Augen Gneiss,90.0,0.1,238,3672,0,30,3702,3940,0.008103727714748784
Augen gneiss,7,Augen Gneiss,90.0,0.175,238,3666,0,36,3702,3940,0.009724473257698542
Augen gneiss,7,Augen Gneiss,90.0,0.25,238,3661,0,41,3702,3940,0.011075094543490005
Augen gneiss,7,Augen Gneiss,90.0,0.32499999999999996,236,3657,2,45,3704,3940,0.01214902807775378
Augen gneiss,7,Augen Gneiss,90.0,0.4,234,3654,4,48,3706,3940,0.012951969778737183
Augen gneiss,7,Augen Gneiss,90.0,0.475,230,3646,8,56,3710,3940,0.01509433962264151
Augen gneiss,7,Augen Gneiss,90.0,0.5499999999999999,224,3645,14,57,3716,3940,0.015339074273412271
Augen gneiss,7,Augen Gneiss,90.0,0.625,211,3645,27,57,3729,3940,0.015285599356395816
Augen gneiss,7,Augen Gneiss,90.0,0.7,195,3645,43,57,3745,3940,0.015220293724966623
Psammitic schist,8,Psammatic Schist,0.0,0.1,35,3709,0,196,3905,3940,0.05019206145966709
Psammitic schist,8,Psammatic Schist,0.0,0.175,35,3709,0,196,3905,3940,0.05019206145966709
Psammitic schist,8,Psammatic Schist,0.0,0.25,35,3709,0,196,3905,3940,0.05019206145966709
Psammitic schist,8,Psammatic Schist,0.0,0.32499999999999996,35,3709,0,196,3905,3940,0.05019206145966709
Psammitic schist,8,Psammatic Schist,0.0,0.4,35,3709,0,196,3905,3940,0.05019206145966709
Psammitic schist,8,Psammatic Schist,0.0,0.475,35,3709,0,196,3905,3940,0.05019206145966709
Psammitic schist,8,Psammatic Schist,0.0,0.5499999999999999,35,3709,0,196,3905,3940,0.05019206145966709
Psammitic schist,8,Psammatic Schist,0.0,0.625,35,3709,0,196,3905,3940,0.05019206145966709
Psammitic schist,8,Psammatic Schist,0.0,0.7,35,3709,0,196,3905,3940,0.05019206145966709
Psammitic schist,9,Psammatic Schist,15.0,0.1,41,3676,1,222,3899,3940,0.0569376763272634
Psammitic schist,9,Psammatic Schist,15.0,0.175,41,3676,1,222,3899,3940,0.0569376763272634
Psammitic schist,9,Psammatic Schist,15.0,0.25,40,3676,2,222,3900,3940,0.05692307692307692
Psammitic schist,9,Psammatic Schist,15.0,0.32499999999999996,40,3676,2,222,3900,3940,0.05692307692307692
Psammitic schist,9,Psammatic Schist,15.0,0.4,37,3676,5,222,3903,3940,0.0568793235972329
Psammitic schist,9,Psammatic Schist,15.0,0.475,36,3676,6,222,3904,3940,0.056864754098360656
Psammitic schist,9,Psammatic Schist,15.0,0.5499999999999999,34,3676,8,222,3906,3940,0.05683563748079877
Psammitic schist,9,Psammatic Schist,15.0,0.625,32,3676,10,222,3908,3940,0.05680655066530194
Psammitic schist,9,Psammatic Schist,15.0,0.7,30,3676,12,222,3910,3940,0.05677749360613811
Psammitic schist,10,Psammatic Schist,30.0,0.1,42,3766,11,121,3898,3940,0.0310415597742432
Psammitic schist,10,Psammatic Schist,30.0,0.175,39,3766,14,121,3901,3940,0.03101768777236606
Psammitic schist,10,Psammatic Schist,30.0,0.25,37,3766,16,121,3903,3940,0.031001793492185497
Psammitic schist,10,Psammatic Schist,30.0,0.32499999999999996,35,3766,18,121,3905,3940,0.030985915492957747
Psammitic schist,10,Psammatic Schist,30.0,0.4,33,3766,20,121,3907,3940,0.030970053749680062
Psammitic schist,10,Psammatic Schist,30.0,0.475,32,3766,21,121,3908,3940,0.03096212896622313
Psammitic schist,10,Psammatic Schist,30.0,0.5499999999999999,32,3766,21,121,3908,3940,0.03096212896622313
Psammitic schist,10,Psammatic Schist,30.0,0.625,31,3766,22,121,3909,3940,0.03095420823740087
Psammitic schist,10,Psammatic Schist,30.0,0.7,27,3766,26,121,3913,3940,0.030922565806286738
Psammitic schist,11,Psammatic Schist,45.0,0.1,35,3793,26,86,3905,3940,0.022023047375160053
Psammitic schist,11,Psammatic Schist,45.0,0.175,30,3793,31,86,3910,3940,0.021994884910485932
Psammitic schist,11,Psammatic Schist,45.0,0.25,30,3793,31,86,3910,3940,0.021994884910485932
Psammitic schist,11,Psammatic Schist,45.0,0.32499999999999996,29,3793,32,86,3911,3940,0.0219892610585528
Psammitic schist,11,Psammatic Schist,45.0,0.4,29,3793,32,86,3911,3940,0.0219892610585528
Psammitic schist,11,Psammatic Schist,45.0,0.475,27,3793,34,86,3913,3940,0.02197802197802198
Psammitic schist,11,Psammatic Schist,45.0,0.5499999999999999,25,3793,36,86,3915,3940,0.021966794380587483
Psammitic schist,11,Psammatic Schist,45.0,0.625,23,3793,38,86,3917,3940,0.02195557824865969
Psammitic schist,11,Psammatic Schist,45.0,0.7,21,3793,40,86,3919,3940,0.021944373564684868
Psammitic schist,12,Psammatic Schist,60.0,0.1,46,3794,7,93,3894,3940,0.023882896764252697
Psammitic schist,12,Psammatic Schist,60.0,0.175,45,3794,8,93,3895,3940,0.023876765083440308
Psammitic schist,12,Psammatic Schist,60.0,0.25,45,3794,8,93,3895,3940,0.023876765083440308
Psammitic schist,12,Psammatic Schist,60.0,0.32499999999999996,45,3794,8,93,3895,3940,0.023876765083440308
Psammitic schist,12,Psammatic Schist,60.0,0.4,43,3794,10,93,3897,3940,0.02386451116243264
Psammitic schist,12,Psammatic Schist,60.0,0.475,41,3794,12,93,3899,3940,0.023852269812772504
Psammitic schist,12,Psammatic Schist,60.0,0.5499999999999999,38,3794,15,93,3902,3940,0.023833931317273193
Psammitic schist,12,Psammatic Schist,60.0,0.625,33,3794,20,93,3907,3940,0.023803429741489635
Psammitic schist,12,Psammatic Schist,60.0,0.7,32,3794,21,93,3908,3940,0.023797338792221085
Psammitic schist,13,Psammatic Schist,75.0,0.1,143,3766,0,31,3797,3940,0.008164340268633132
Psammitic schist,13,Psammatic Schist,75.0,0.175,143,3752,0,45,3797,3940,0.0118514616802739
Psammitic schist,13,Psammatic Schist,75.0,0.25,143,3745,0,52,3797,3940,0.013695022386094284
Psammitic schist,13,Psammatic Schist,75.0,0.32499999999999996,142,3742,1,55,3798,3940,0.014481305950500263
Psammitic schist,13,Psammatic Schist,75.0,0.4,140,3735,3,62,3800,3940,0.01631578947368421
Psammitic schist,13,Psammatic Schist,75.0,0.475,137,3728,6,69,3803,3940,0.018143570865106495
Psammitic schist,13,Psammatic Schist,75.0,0.5499999999999999,128,3728,15,69,3812,3940,0.018100734522560336
Psammitic schist,13,Psammatic Schist,75.0,0.625,122,3728,21,69,3818,3940,0.018072289156626505
Psammitic schist,13,Psammatic Schist,75.0,0.7,113,3728,30,69,3827,3940,0.018029788345962895
Psammitic schist,14,Psammatic Schist,90.0,0.1,120,3782,0,38,3820,3940,0.009947643979057591
Psammitic schist,14,Psammatic Schist,90.0,0.175,120,3772,0,48,3820,3940,0.012565445026178011
Psammitic schist,14,Psammatic Schist,90.0,0.25,120,3765,0,55,3820,3940,0.014397905759162303
Psammitic schist,14,Psammatic Schist,90.0,0.32499999999999996,120,3761,0,59,3820,3940,0.015445026178010472
Psammitic schist,14,Psammatic Schist,90.0,0.4,119,3751,1,69,3821,3940,0.01805809997382884
Psammitic schist,14,Psammatic Schist,90.0,0.475,115,3746,5,74,3825,3940,0.01934640522875817
Psammitic schist,14,Psammatic Schist,90.0,0.5499999999999999,110,3745,10,75,3830,3940,0.0195822454308094
Psammitic schist,14,Psammatic Schist,90.0,0.625,105,3745,15,75,3835,3940,0.01955671447196871
Psammitic schist,14,Psammatic Schist,90.0,0.7,96,3745,24,75,3844,3940,0.01951092611862643

File: manuscript_values.csv
quantity,value,units,sample_count,data_source,script_or_cell,status,notes,generated_in,lithology
fracture_orientation_MAE,6.65,deg,14,crack_digitized_data/*.csv + ddm_fields/ddm_crack_sample_*.csv,revision_outputs/scripts/trace_validation.py,computed,"central fit fraction 0.5 of disc radius; axial error in [0,90]",session_2_20260807,
fracture_orientation_RMSE,7.63,deg,14,crack_digitized_data/*.csv + ddm_fields/ddm_crack_sample_*.csv,revision_outputs/scripts/trace_validation.py,computed,,session_2_20260807,
fracture_orientation_median_abs_error,6.62,deg,14,crack_digitized_data/*.csv + ddm_fields/ddm_crack_sample_*.csv,revision_outputs/scripts/trace_validation.py,computed,,session_2_20260807,
fracture_orientation_max_abs_error,12.68,deg,14,crack_digitized_data/*.csv + ddm_fields/ddm_crack_sample_*.csv,revision_outputs/scripts/trace_validation.py,computed,,session_2_20260807,
fracture_orientation_count_within_5deg,5,specimens,14,crack_digitized_data/*.csv + ddm_fields/ddm_crack_sample_*.csv,revision_outputs/scripts/trace_validation.py,computed,,session_2_20260807,
fracture_orientation_pct_within_5deg,35.7,%,14,crack_digitized_data/*.csv + ddm_fields/ddm_crack_sample_*.csv,revision_outputs/scripts/trace_validation.py,computed,REPLACES the withdrawn '+/-5 deg agreement' claim,session_2_20260807,
fracture_orientation_count_within_10deg,11,specimens,14,crack_digitized_data/*.csv + ddm_fields/ddm_crack_sample_*.csv,revision_outputs/scripts/trace_validation.py,computed,,session_2_20260807,
fracture_orientation_pct_within_10deg,78.6,%,14,crack_digitized_data/*.csv + ddm_fields/ddm_crack_sample_*.csv,revision_outputs/scripts/trace_validation.py,computed,,session_2_20260807,
observed_orientation_range_min,77.1,deg,14,crack_digitized_data/*.csv + ddm_fields/ddm_crack_sample_*.csv,revision_outputs/scripts/trace_validation.py,computed,,session_2_20260807,
observed_orientation_range_max,102.6,deg,14,crack_digitized_data/*.csv + ddm_fields/ddm_crack_sample_*.csv,revision_outputs/scripts/trace_validation.py,computed,,session_2_20260807,
predicted_orientation_range_min,85.9,deg,14,crack_digitized_data/*.csv + ddm_fields/ddm_crack_sample_*.csv,revision_outputs/scripts/trace_validation.py,computed,,session_2_20260807,
predicted_orientation_range_max,101.0,deg,14,crack_digitized_data/*.csv + ddm_fields/ddm_crack_sample_*.csv,revision_outputs/scripts/trace_validation.py,computed,,session_2_20260807,
observed_fit_bootstrap_sd_min,0.7,deg,14,crack_digitized_data/*.csv + ddm_fields/ddm_crack_sample_*.csv,revision_outputs/scripts/trace_validation.py,computed,"digitization/fit scatter, NOT replicate scatter",session_2_20260807,
observed_fit_bootstrap_sd_max,6.3,deg,14,crack_digitized_data/*.csv + ddm_fields/ddm_crack_sample_*.csv,revision_outputs/scripts/trace_validation.py,computed,,session_2_20260807,
null_loading_parallel_MAE,5.76,deg,14,crack_digitized_data/*.csv + ddm_fields/ddm_crack_sample_*.csv,revision_outputs/scripts/trace_skill_and_mechanism.py,computed,trivial predictor: every specimen assigned the loading-parallel orientation,session_2_20260807,
null_loading_parallel_count_within_5deg,7,specimens,14,crack_digitized_data/*.csv + ddm_fields/ddm_crack_sample_*.csv,revision_outputs/scripts/trace_skill_and_mechanism.py,computed,,session_2_20260807,
model_skill_score_vs_null_at_frac_0p5,-0.246,dimensionless,14,crack_digitized_data/*.csv + ddm_fields/ddm_crack_sample_*.csv,revision_outputs/scripts/skill_robustness.py,computed,negative => model does not beat the trivial null,session_2_20260807,
model_beats_null_at_any_fit_window,False,boolean,14,crack_digitized_data/*.csv + ddm_fields/ddm_crack_sample_*.csv,revision_outputs/scripts/skill_robustness.py,computed,False at all five windows tested,session_2_20260807,
pearson_r_observed_vs_predicted_orientation,0.012,dimensionless,14,crack_digitized_data/*.csv + ddm_fields/ddm_crack_sample_*.csv,revision_outputs/scripts/skill_robustness.py,computed,|r| > 0.532 required for p < 0.05 at n = 14; not significant at any window,session_2_20260807,
fracture_orientation_MAE_full_disc_window,3.85,deg,14,crack_digitized_data/*.csv + ddm_fields/ddm_crack_sample_*.csv,revision_outputs/scripts/trace_validation.py,computed,widest fitting window; reported to show window dependence,session_2_20260807,
fracture_orientation_count_within_5deg_full_disc_window,10,specimens,14,crack_digitized_data/*.csv + ddm_fields/ddm_crack_sample_*.csv,revision_outputs/scripts/trace_validation.py,computed,,session_2_20260807,
observed_locus_count__matrix_crossing,11,specimens,14,crack_digitized_data/*.csv + ddm_fields/ddm_crack_sample_*.csv,revision_outputs/scripts/trace_skill_and_mechanism.py,computed,"geometric locus rule, 15 deg tolerance",session_2_20260807,
observed_locus_count__ambiguous_foliation_and_loading_coincide,3,specimens,14,crack_digitized_data/*.csv + ddm_fields/ddm_crack_sample_*.csv,revision_outputs/scripts/trace_skill_and_mechanism.py,computed,"geometric locus rule, 15 deg tolerance",session_2_20260807,
observed_mechanism_tensile_vs_shear_classified,0,specimens,14,crack_digitized_data/*.csv + ddm_fields/ddm_crack_sample_*.csv,revision_outputs/scripts/trace_skill_and_mechanism.py,not_computable,"A digitized trace carries no displacement or surface evidence, so opening vs sliding cannot be established; all 14 left unclassifiable rather than inferred.",session_2_20260807,
fig20_n_profiles_strictly_monotonic,0,profiles,14,physics_force/smoke_trace_sid1..14.csv + physics_force/run_summary.csv,scripts/make_fig20_supplement.py (tools/fracture_energy.py),computed,zero of 14 => monotonicity-based Mode-I inference withdrawn | reproduced 2026-08-08 from tracked data; supplementary Table tab:fig20_GGc and Fig fig:GGc_monotonicity,session_2_20260807,
fig20_G_over_Gc_CV__low_angles,1.86,dimensionless,6,physics_force/smoke_trace_sid1..14.csv + physics_force/run_summary.csv,scripts/make_fig20_supplement.py (tools/fracture_energy.py),computed,oscillation amplitude; comparable across bands => not confined to intermediate angles | reproduced 2026-08-08 from tracked data; supplementary Table tab:fig20_GGc and Fig fig:GGc_monotonicity,session_2_20260807,
fig20_G_over_Gc_CV__intermediate_angles,1.87,dimensionless,4,physics_force/smoke_trace_sid1..14.csv + physics_force/run_summary.csv,scripts/make_fig20_supplement.py (tools/fracture_energy.py),computed,oscillation amplitude; comparable across bands => not confined to intermediate angles | reproduced 2026-08-08 from tracked data; supplementary Table tab:fig20_GGc and Fig fig:GGc_monotonicity,session_2_20260807,
fig20_G_over_Gc_CV__high_angles,1.84,dimensionless,4,physics_force/smoke_trace_sid1..14.csv + physics_force/run_summary.csv,scripts/make_fig20_supplement.py (tools/fracture_energy.py),computed,oscillation amplitude; comparable across bands => not confined to intermediate angles | reproduced 2026-08-08 from tracked data; supplementary Table tab:fig20_GGc and Fig fig:GGc_monotonicity,session_2_20260807,
fig20_frac_steps_shear_dominated_at_0deg_gneiss,0.726,fraction,1,physics_force/smoke_trace_sid1..14.csv + physics_force/run_summary.csv,scripts/make_fig20_supplement.py (tools/fracture_energy.py),computed,contradicts Mode-I dominance at low angles | reproduced 2026-08-08 from tracked data; supplementary Table tab:fig20_GGc and Fig fig:GGc_monotonicity,session_2_20260807,
fig20_frac_steps_shear_dominated_at_0deg_schist,0.584,fraction,1,physics_force/smoke_trace_sid1..14.csv + physics_force/run_summary.csv,scripts/make_fig20_supplement.py (tools/fracture_energy.py),computed, | reproduced 2026-08-08 from tracked data; supplementary Table tab:fig20_GGc and Fig fig:GGc_monotonicity,session_2_20260807,
fig20_Gc_nominal_value,1.0,dimensionless,14,physics_force/smoke_trace_sid1..14.csv + physics_force/run_summary.csv,scripts/make_fig20_supplement.py (tools/fracture_energy.py),computed,"Gc0 = 1.0 in every run => G/Gc is a relative along-path measure, not an absolute margin against toughness | reproduced 2026-08-08 from tracked data; supplementary Table tab:fig20_GGc and Fig fig:GGc_monotonicity",session_2_20260807,
tensile_anisotropy_ratio,1.6611,dimensionless,"7 angles, 52 total specimens",selected_all_samples.csv,"this-session standalone script (revision_outputs, Phase 8)",computed,max/min of per-angle mean tensile strength,session_1_20260716,Augen Gneiss
tensile_anisotropy_ratio,1.8045,dimensionless,"7 angles, 52 total specimens",selected_all_samples.csv,this-session standalone script,computed,,session_1_20260716,Psammatic Schist
compressive_anisotropy_ratio,1.7516,dimensionless,"7 angles, 52 total specimens",selected_all_samples.csv,this-session standalone script,computed,"max/min of per-angle mean UCS; LARGER than tensile ratio for gneiss -- contradicts prior manuscript claim, see figure_metrics.csv",session_1_20260716,Augen Gneiss
compressive_anisotropy_ratio,1.6882,dimensionless,"7 angles, 52 total specimens",selected_all_samples.csv,this-session standalone script,computed,,session_1_20260716,Psammatic Schist
strength_minimum_angle,75,degrees,7 angles,selected_all_samples.csv,this-session standalone script,computed,angle with minimum mean tensile strength,session_1_20260716,Augen Gneiss
strength_minimum_value,6.266,MPa,7 angles,selected_all_samples.csv,this-session standalone script,computed,,session_1_20260716,Augen Gneiss
strength_minimum_angle,60,degrees,7 angles,selected_all_samples.csv,this-session standalone script,computed,,session_1_20260716,Psammatic Schist
strength_minimum_value,5.303,MPa,7 angles,selected_all_samples.csv,this-session standalone script,computed,,session_1_20260716,Psammatic Schist
fracture_orientation_MAE,,degrees,0,none (no photos),,not_computable,No post-failure photographs/digitized traces exist in the repo; see revision_outputs/fracture_orientation_validation.csv,session_1_20260716,both
fracture_orientation_RMSE,,degrees,0,none,,not_computable,,session_1_20260716,both
fracture_orientation_median_error,,degrees,0,none,,not_computable,,session_1_20260716,both
fracture_orientation_max_error,,degrees,0,none,,not_computable,,session_1_20260716,both
fracture_orientation_pct_within_5deg,,percent,0,none,,not_computable,,session_1_20260716,both
fracture_orientation_pct_within_10deg,,percent,0,none,,not_computable,,session_1_20260716,both
mechanism_classification_agreement,,percent,0,none,,not_computable,No observed mechanism data; see revision_outputs/failure_mechanism_validation.csv,session_1_20260716,both
mechanism_per_class_support,,count,0,none,,not_computable,,session_1_20260716,both
fig17_displacement_asymmetry_index,,dimensionless,0,not located this pass,,not_computable,Underlying displacement-profile array not found in ddm_fields/fields_npz/ cache during this pass; see figure_metrics.csv,session_1_20260716,Augen Gneiss
fig18_max_angle,,degrees,0,"Tensile_general_plots.ipynb (out of scope, read-only, not completed)",,not_computable,See figure_metrics.csv,session_1_20260716,both
fig18_max_value,,dimensionless,0,same as above,,not_computable,,session_1_20260716,both
fig19_n_components_p75_low_angle,"6,4,6 (0,15,30 deg)",count,3 angles,ddm_fields/fields_npz/sample_0001..0003,this-session standalone script,computed,full table in figure19_energy_corridor_metrics.csv,session_1_20260716,Augen Gneiss
fig19_n_components_p75_low_angle,"6,8,6 (0,15,30 deg)",count,3 angles,ddm_fields/fields_npz/sample_0008..0010,this-session standalone script,computed,,session_1_20260716,Psammatic Schist
fig19_largest_component_elongation_high_angle,4.72-4.91 (45-90 deg),dimensionless,4 angles,ddm_fields/fields_npz/sample_0004..0007,this-session standalone script,computed,"nearly identical to schist at same angles -- lithology does not clearly distinguish this metric, see figure_metrics.csv",session_1_20260716,Augen Gneiss
fig19_largest_component_elongation_high_angle,4.72-5.04 (45-90 deg),dimensionless,4 angles,ddm_fields/fields_npz/sample_0011..0014,this-session standalone script,computed,,session_1_20260716,Psammatic Schist
fig20_G_over_Gc_oscillation_metric,,various,0,KI/KII/G-Gc step data not found in inspected cache this pass,,not_computable,See figure_metrics.csv,session_1_20260716,Augen Gneiss
fig20_mode_mixity,,dimensionless,0,same as above,,not_computable,,session_1_20260716,Augen Gneiss
classifier_old_tensile_resolves_to_WT_fraction,0.969,fraction,"7 specimens, ~35450 old-tensile-labeled points",ddm_fields/fields_npz/sample_0001..0007 (production stress fields) via failure_mode_map_4class,revision_outputs/classifier_mapping.csv,computed,Confirms the manuscript's own qualitative caveat (line ~1728 pre-revision) that foliation-parallel 'tensile' labels are largely weak-plane delamination,session_1_20260716,Augen Gneiss
kmax_insensitivity_relative_variation_0to60deg,<1,percent,6 angles x 2 lithologies,kmax_mixed_fraction_summary.csv,this-session standalone script,computed,see revision_outputs/sensitivity_k_max_summary.csv,session_1_20260716,Augen Gneiss and Psammatic Schist
kmax_insensitivity_relative_variation_75_90deg,"9.09, 47.17",percent,2 angles,kmax_mixed_fraction_summary.csv,this-session standalone script,computed,,session_1_20260716,Augen Gneiss
kmax_insensitivity_relative_variation_75_90deg,"55.00, 49.20",percent,2 angles,kmax_mixed_fraction_summary.csv,this-session standalone script,computed,,session_1_20260716,Psammatic Schist
WT_area_fraction_gneiss_0deg,0.0048,fraction,1,revision_outputs/fourclass_area_fractions.csv,revision_outputs/scripts/make_step2_figures.py,computed,fraction of in-disc points; weak-plane utilities gated by activation weight,step2_20260807,
WS_area_fraction_gneiss_0deg,0.0193,fraction,1,revision_outputs/fourclass_area_fractions.csv,revision_outputs/scripts/make_step2_figures.py,computed,fraction of in-disc points; weak-plane utilities gated by activation weight,step2_20260807,
MT_area_fraction_gneiss_0deg,0.0046,fraction,1,revision_outputs/fourclass_area_fractions.csv,revision_outputs/scripts/make_step2_figures.py,computed,fraction of in-disc points; weak-plane utilities gated by activation weight,step2_20260807,
MS_area_fraction_gneiss_0deg,0.5635,fraction,1,revision_outputs/fourclass_area_fractions.csv,revision_outputs/scripts/make_step2_figures.py,computed,fraction of in-disc points; weak-plane utilities gated by activation weight,step2_20260807,
failed_point_fraction_gneiss_0deg,0.5922,fraction,1,revision_outputs/fourclass_area_fractions.csv,revision_outputs/scripts/make_step2_figures.py,computed,,step2_20260807,
WT_area_fraction_gneiss_90deg,0.0959,fraction,1,revision_outputs/fourclass_area_fractions.csv,revision_outputs/scripts/make_step2_figures.py,computed,fraction of in-disc points; weak-plane utilities gated by activation weight | updated 2026-08-08 for regenerated strength table (was 0.0929),session_3_20260808,
WS_area_fraction_gneiss_90deg,0.005,fraction,1,revision_outputs/fourclass_area_fractions.csv,revision_outputs/scripts/make_step2_figures.py,computed,fraction of in-disc points; weak-plane utilities gated by activation weight,step2_20260807,
MT_area_fraction_gneiss_90deg,0.0201,fraction,1,revision_outputs/fourclass_area_fractions.csv,revision_outputs/scripts/make_step2_figures.py,computed,fraction of in-disc points; weak-plane utilities gated by activation weight | updated 2026-08-08 for regenerated strength table (was 0.0181),session_3_20260808,
MS_area_fraction_gneiss_90deg,0.1277,fraction,1,revision_outputs/fourclass_area_fractions.csv,revision_outputs/scripts/make_step2_figures.py,computed,fraction of in-disc points; weak-plane utilities gated by activation weight | updated 2026-08-08 for regenerated strength table (was 0.1283),session_3_20260808,
failed_point_fraction_gneiss_90deg,0.2486,fraction,1,revision_outputs/fourclass_area_fractions.csv,revision_outputs/scripts/make_step2_figures.py,computed, | updated 2026-08-08 for regenerated strength table (was 0.2443),session_3_20260808,
WT_area_fraction_schist_0deg,0.0038,fraction,1,revision_outputs/fourclass_area_fractions.csv,revision_outputs/scripts/make_step2_figures.py,computed,fraction of in-disc points; weak-plane utilities gated by activation weight,step2_20260807,
WS_area_fraction_schist_0deg,0.0197,fraction,1,revision_outputs/fourclass_area_fractions.csv,revision_outputs/scripts/make_step2_figures.py,computed,fraction of in-disc points; weak-plane utilities gated by activation weight,step2_20260807,
MT_area_fraction_schist_0deg,0.0012,fraction,1,revision_outputs/fourclass_area_fractions.csv,revision_outputs/scripts/make_step2_figures.py,computed,fraction of in-disc points; weak-plane utilities gated by activation weight,step2_20260807,
MS_area_fraction_schist_0deg,0.8339,fraction,1,revision_outputs/fourclass_area_fractions.csv,revision_outputs/scripts/make_step2_figures.py,computed,fraction of in-disc points; weak-plane utilities gated by activation weight,step2_20260807,
failed_point_fraction_schist_0deg,0.8586,fraction,1,revision_outputs/fourclass_area_fractions.csv,revision_outputs/scripts/make_step2_figures.py,computed,,step2_20260807,
WT_area_fraction_schist_90deg,0.0957,fraction,1,revision_outputs/fourclass_area_fractions.csv,revision_outputs/scripts/make_step2_figures.py,computed,fraction of in-disc points; weak-plane utilities gated by activation weight | updated 2026-08-08 for regenerated strength table (was 0.0547),session_3_20260808,
WS_area_fraction_schist_90deg,0.0801,fraction,1,revision_outputs/fourclass_area_fractions.csv,revision_outputs/scripts/make_step2_figures.py,computed,fraction of in-disc points; weak-plane utilities gated by activation weight | updated 2026-08-08 for regenerated strength table (was 0.0813),session_3_20260808,
MT_area_fraction_schist_90deg,0.0466,fraction,1,revision_outputs/fourclass_area_fractions.csv,revision_outputs/scripts/make_step2_figures.py,computed,fraction of in-disc points; weak-plane utilities gated by activation weight | updated 2026-08-08 for regenerated strength table (was 0.0303),session_3_20260808,
MS_area_fraction_schist_90deg,0.2712,fraction,1,revision_outputs/fourclass_area_fractions.csv,revision_outputs/scripts/make_step2_figures.py,computed,fraction of in-disc points; weak-plane utilities gated by activation weight | updated 2026-08-08 for regenerated strength table (was 0.3074),session_3_20260808,
failed_point_fraction_schist_90deg,0.4936,fraction,1,revision_outputs/fourclass_area_fractions.csv,revision_outputs/scripts/make_step2_figures.py,computed, | updated 2026-08-08 for regenerated strength table (was 0.4736),session_3_20260808,
WS_max_gneiss,0.128 at 60 deg,fraction,1,revision_outputs/fourclass_area_fractions.csv,revision_outputs/scripts/make_step2_figures.py,computed,,step2_20260807,
WS_max_schist,0.134 at 75 deg,fraction,1,revision_outputs/fourclass_area_fractions.csv,revision_outputs/scripts/make_step2_figures.py,computed,,step2_20260807,
fourclass_threshold,1.0,dimensionless,14,revision_outputs/fourclass_area_fractions.csv,revision_outputs/scripts/make_step2_figures.py,computed,R >= 1 defines failure,step2_20260807,
fourclass_eta_mix,0.9,dimensionless,14,revision_outputs/fourclass_area_fractions.csv,revision_outputs/scripts/make_step2_figures.py,computed,secondary mixed flag when R_second/R_max >= eta_mix,step2_20260807,
weak_plane_activation_floor,0.05,dimensionless,14,revision_outputs/fourclass_area_fractions.csv,revision_outputs/scripts/make_step2_figures.py,computed,weak-plane utilities inadmissible below this activation weight,step2_20260807,
weak_plane_T_ratio,0.35,dimensionless,14,revision_outputs/fourclass_area_fractions.csv,revision_outputs/scripts/make_step2_figures.py,computed,T_wp = 0.35 T0; proxy - no foliation-plane strength tests exist,step2_20260807,
weak_plane_c_ratio,0.6,dimensionless,14,revision_outputs/fourclass_area_fractions.csv,revision_outputs/scripts/make_step2_figures.py,computed,c_wp = 0.60 c; proxy,step2_20260807,
candidate_plane_resolution_n_theta,361,count,14,revision_outputs/fourclass_area_fractions.csv,revision_outputs/scripts/make_step2_figures.py,computed,"scan over [0,pi); 361 vs 1441 agree to 0.00%",step2_20260807,
fig20_mean_reversal_fraction__low_angles,0.3802,fraction,6,physics_force/smoke_trace_sid1..14.csv,scripts/make_fig20_supplement.py (tools/fracture_energy.py),computed,fraction of steps at which G/Gc decreases,session_3_20260808,
fig20_mean_reversal_fraction__intermediate_angles,0.4625,fraction,4,physics_force/smoke_trace_sid1..14.csv,scripts/make_fig20_supplement.py (tools/fracture_energy.py),computed,comparable to low band,session_3_20260808,
fig20_mean_shear_fraction__low_angles,0.7527,fraction,6,physics_force/smoke_trace_sid1..14.csv,scripts/make_fig20_supplement.py (tools/fracture_energy.py),computed,|KII|/|KI|>0.5; contradicts Mode-I dominance at low angles,session_3_20260808,
fig20_CV_ratio_low_over_intermediate,0.9936,dimensionless,14,physics_force/smoke_trace_sid1..14.csv,scripts/make_fig20_supplement.py (tools/fracture_energy.py),computed,~1 => oscillation not confined to intermediate angles,session_3_20260808,

File: selected_all_samples.csv
SN,Rock_type,Angle,Diameter_mm,Thickness_mm,Load_(KN),Tensile_strength_KN,Tensile_strength_Mpa,Mass,Modulus_of_Elasticity,Lateral_strain,Axial_strain,Poisson_Ratio,Shear_Modulus,Volume,Density,Bulk_Density,H/D_ratio,Radians,UCS_(Mpa),Cohesion,Friction_Angle
1,Augen Gneiss,0,51,23,22.20,0.01,10.17,123.22,36.87,0.00,0.00,0.26,14.63,45963.46,2.68,26.27,0.44,0.00,41.46,9.22,37.89
2,Augen Gneiss,0,51,24,18.6,0.00,10.67,125.76,36.87,0.00,0.00,0.26,14.63,,,,,,58.7,9.22,37.89
3,Augen Gneiss,0,51,27,23.6,0.01,10.91,146.8,36.87,0.00,0.00,0.26,14.63,,,,,,61.3,9.22,37.89
4,Augen Gneiss,0,51,22.5,22.2,0.01,11.02,123.22,36.87,0.00,0.00,0.26,14.63,,,,,,59.1,9.22,37.89
5,Augen Gneiss,0,51,24.5,19.6,0.01,9.99,132.13,36.87,0.00,0.00,0.26,14.63,,,,,,56.8,9.22,37.89
6,Augen Gneiss,0,51,20,18.1,0.01,10.30,109.82,36.87,0.00,0.00,0.26,14.63,,,,,,63.4,9.22,37.89
7,Augen Gneiss,0,51,20,17.3,0.10,9.80,115.37,36.87,0.00,0.00,0.26,14.63,,,,,,47.2,9.22,37.89
8,Augen Gneiss,15,51,27,23.60,0.01,9.83,146.80,49.67,0.00,0.00,0.22,20.36,55156.16,2.66,26.08,0.53,0.00,49.32,8.51,37.01
9,Augen Gneiss,15,51,23,22.4,0.01,9.75,126.8,49.67,0.00,0.00,0.22,20.36,,,,,,52.8,8.51,37.01
10,Augen Gneiss,15,51,25,19.9,0.01,9.94,133.92,49.67,0.00,0.00,0.22,20.36,,,,,,49.8,8.51,37.01
11,Augen Gneiss,30,51,22,20,0.01,10.45,117.34,37.75,-7E-05,2E-05,0.25,15.1,44942.05,2.61,25.59,0.43,0.52,37.17,5.31,33.97
12,Augen Gneiss,30,51,20,16.2,0.01,10.11,105.29,37.75,-7E-05,2E-05,0.25,15.1,,,,,,38.4,5.31,33.97
13,Augen Gneiss,30,51,25,19.7,0.01,9.84,123.98,37.75,-7E-05,2E-05,0.25,15.1,,,,,,41.1,5.31,33.97
14,Augen Gneiss,30,51,27,20.2,0.01,9.70,136.88,37.75,-7E-05,2E-05,0.25,15.1,,,,,,39.7,5.31,33.97
15,Augen Gneiss,30,51,22,20,0.09,8.83,117.34,37.75,-7E-05,2E-05,0.25,15.1,,,,,,36.2,5.31,33.97
16,Augen Gneiss,30,51,22,20.2,0.01,10.46,121.86,37.75,-7E-05,2E-05,0.25,15.1,,,,,,44.8,5.31,33.97
17,Augen Gneiss,45,51,23,17,0.01,8.66,114.69,45.99,-7E-05,2E-05,0.23,18.70,46984.87,2.44,23.92,0.45,0.79,29.27,4.09,33.97
18,Augen Gneiss,45,51,23,17,0.01,9.23,114.69,45.99,-7E-05,2E-05,0.23,18.70,,,,,,42.8,4.09,33.97
19,Augen Gneiss,60,51,21,18.8,0.01,7.95,121.35,44.03,-7E-05,1E-05,0.21,18.19,42899.23,2.83,27.72,0.41,1.05,47.05,3.27,33.97
20,Augen Gneiss,60,51,22,18.2,0.01,9.33,121.98,44.03,-7E-05,1E-05,0.21,18.19,,,,,,48.6,3.27,33.97
21,Augen Gneiss,60,51,21,18.8,0.01,8.75,121.35,44.03,-7E-05,1E-05,0.21,18.19,,,,,,51.2,3.27,33.97
22,Augen Gneiss,75,51,25,18.6,0.01,7.43,141.15,43.25,-7E-05,2E-05,0.29,16.76,51070.52,2.76,27.09,0.49,1.31,64.67,10.76,36.65
23,Augen Gneiss,75,51,23.5,15.4,0.01,8.18,118.55,43.25,-7E-05,2E-05,0.29,16.76,,,,,,58.9,10.76,36.65
24,Augen Gneiss,75,51,22,17.3,0.01,7.82,123.13,43.25,-7E-05,2E-05,0.29,16.76,,,,,,62.1,10.76,36.65
25,Augen Gneiss,75,51,25,18.6,0.01,6.93,141.15,43.25,-7E-05,2E-05,0.29,16.76,,,,,,59.7,10.76,36.65
26,Augen Gneiss,75,51,21,16,0.01,8.51,107.16,43.25,-7E-05,2E-05,0.29,16.76,,,,,,55.3,10.76,36.65
27,Augen Gneiss,90,51,20,12.2,0.01,6.95,113.63,51.85,-8E-05,2E-05,0.21,21.43,40856.41,2.78,27.26,0.39,1.57,61.45,10.76,36.65
28,Augen Gneiss,90,51,21,9.1,0.01,5.41,99.24,51.85,-8E-05,2E-05,0.21,21.43,,,,,,67.8,10.76,36.65
29,Augen Gneiss,90,51,20,12,0.01,5.49,106.91,51.85,-8E-05,2E-05,0.21,21.43,,,,,,71.2,10.76,36.65
30,Augen Gneiss,90,51,20,12.2,0.01,6.61,113.63,51.85,-8E-05,2E-05,0.21,21.43,,,,,,69.4,10.76,36.65
31,Psammatic Schist,0,51,23,22.20,0.09,9.05,131.36,32.71,0.00,0.00,0.20,13.63,46984.87,2.80,27.40,0.45,0.00,40.32,5.94,28.03
32,Psammatic Schist,0,51,22,20.40,0.00,10.31,136.10,32.71,0.00,0.00,0.20,13.63,,,,,,40.60,5.94,28.03
32,Psammatic Schist,0,51,22,20.40,0.01,9.35,136.10,32.71,0.00,0.00,0.20,13.63,,,,,,40.60,5.94,28.03
33,Psammatic Schist,15,51,21,18.90,0.01,9.20,115.73,25.24,0.00,0.00,0.19,10.61,42899.23,2.70,26.44,0.41,0.26,38.68,5.94,28.03
34,Psammatic Schist,15,51,24,22.20,0.01,7.85,131.36,25.24,0.00,0.00,0.19,10.61,,,,,,43.90,5.94,28.03
35,Psammatic Schist,15,51,23,18.90,0.01,8.26,115.73,25.24,0.00,0.00,0.19,10.61,,,,,,38.30,5.94,28.03
36,Psammatic Schist,30,51,23,18.90,0.01,7.79,122.79,25.28,0.00,0.00,0.18,10.71,46984.87,2.61,25.61,0.45,0.52,24.68,3.08,24.01
37,Psammatic Schist,30,51,23,18.90,0.01,8.59,122.79,25.28,0.00,0.00,0.18,10.71,,,,,,34.90,3.08,24.01
38,Psammatic Schist,30,51,22,17.20,0.01,7.94,122.98,25.28,0.00,0.00,0.18,10.71,,,,,,24.50,3.08,24.01
39,Psammatic Schist,45,51,23,20.10,0.01,7.26,129.60,19.67,0.00,0.00,0.17,8.41,46984.87,2.76,27.03,0.45,1.05,25.40,2.29,24.01
40,Psammatic Schist,45,51,21,19.00,0.01,6.26,120.19,19.67,0.00,0.00,0.17,8.41,,,,,,25.80,2.29,24.01
40,Psammatic Schist,45,51,21,19.00,0.01,7.06,120.19,19.67,0.00,0.00,0.17,8.41,,,,,,25.80,2.29,24.01
41,Psammatic Schist,60,51,22,20.50,0.01,6.32,122.58,27.17,0.00,0.00,0.18,11.51,44942.05,2.73,26.73,0.43,1.05,36.79,3.24,27.81
42,Psammatic Schist,60,51,23,20.10,0.01,5.72,129.60,27.17,0.00,0.00,0.18,11.51,,,,,,37.20,3.24,27.81
43,Psammatic Schist,60,51,24,20.50,0.01,5.66,122.58,27.17,0.00,0.00,0.18,11.51,,,,,,36.50,3.24,27.81
44,Psammatic Schist,75,51,24,15.80,0.00,4.22,129.25,20.19,0.00,0.00,0.16,8.70,49027.69,2.64,25.84,0.47,1.31,37.19,6.31,30.97
45,Psammatic Schist,75,51,21,17.50,0.01,5.03,136.26,20.19,0.00,0.00,0.16,8.70,,,,,,40.61,6.31,30.97
46,Psammatic Schist,75,51,22,17.60,0.00,4.61,136.53,20.19,0.00,0.00,0.16,8.70,,,,,,39.03,6.31,30.97
47,Psammatic Schist,75,51,21,15.80,0.01,5.37,129.25,20.19,0.00,0.00,0.16,8.70,,,,,,41.58,6.31,30.97
48,Psammatic Schist,90,51,24,17.50,0.00,3.85,136.26,26.98,0.00,0.00,0.16,11.63,49027.69,2.78,27.24,0.47,1.57,43.19,6.31,30.97
49,Psammatic Schist,90,51,22,13.70,0.00,2.74,116.12,26.98,0.00,0.00,0.16,11.63,,,,,,43.40,6.31,30.97
49,Psammatic Schist,90,51,22,13.70,0.00,3.06,116.12,26.98,0.00,0.00,0.16,11.63,,,,,,43.40,6.31,30.97

File: tensile_samples_data.csv
SN,Rock_type,Angle,Diameter_mm,Thickness_mm,H/D_ratio,Area_mm^2,Volume_mm^3,Bulk_Density,Porosity_percent,Density,Load_(KN),Tensile_strength_Mpa,Mass,Axial_strain,Lateral_strain,Modulus_of_Elasticity,Poisson_Ratio,Shear_Modulus,Radians,UCS_(Mpa),Cohesion,Friction_Angle
1,Augen gneiss,0,51.0,24.2,0.47400000000000003,3877.3540000000003,49436.258,2.814,1.188,2.848,20.296,10.47,139.02,0.0014982,0.00038918,36.87,0.26,15.690000000000001,0.0,55.472,15.220000000000002,37.89
2,Augen gneiss,15,51.0,23.2,0.454,3717.132,47393.438,2.8240000000000003,1.15,2.856,18.619999999999997,10.026,133.95,0.0013640000000000002,0.00034902,37.318,0.254,15.974,0.26,50.884,14.1,36.73
3,Augen gneiss,30,51.0,23.2,0.454,3717.132,47393.438,2.802,1.224,2.834,18.182,9.794,132.862,0.0009922,0.00024278,38.81,0.244,16.814,0.52,38.513999999999996,11.31,33.06
4,Augen gneiss,45,51.0,22.0,0.43,3524.8675000000003,44942.05,2.8575,0.985,2.8875,16.0975,9.1475,128.285,0.001064,0.00024545000000000003,41.6475,0.23249999999999998,18.115000000000002,0.79,45.067499999999995,11.68,34.95
5,Augen gneiss,60,51.0,21.333333333333332,0.4166666666666667,3418.056666666667,43580.170000000006,2.78,1.4000000000000001,2.8200000000000003,13.520000000000001,7.909999999999999,121.19666666666667,0.0010696666666666667,0.00023493333333333334,45.76666666666667,0.22,19.633333333333333,1.05,48.949999999999996,10.27,35.49
6,Augen gneiss,75,51.0,23.875,0.4675,3825.2825000000003,48772.3425,2.8449999999999998,1.055,2.875,14.565,7.63,138.91500000000002,0.0012285,0.00026115,49.9675,0.215,20.9125,1.31,61.3425,15.66,36.54
7,Augen gneiss,90,51.0,20.25,0.395,3244.4775,41367.115000000005,2.8025,1.255,2.84,12.975,8.0,115.9625,0.0013032500000000002,0.0002744,51.8525,0.21000000000000002,21.425,1.57,67.4625,16.86,36.76
8,Psammitic schist,0,51.0,22.333333333333332,0.4366666666666667,3578.2766666666666,45622.99,2.716666666666667,1.8933333333333333,2.77,17.11,9.57,123.93666666666667,0.00124,0.0002482,32.71333333333333,0.19999999999999998,6.760000000000001,0.0,40.50666666666667,11.94,28.09
9,Psammitic schist,15,51.0,22.666666666666668,0.44333333333333336,3631.683333333333,46303.93,2.74,1.6966666666666665,2.783333333333333,15.263333333333334,8.436666666666666,126.92,0.0014203333333333333,0.00024586666666666666,28.36,0.17333333333333334,6.953333333333333,0.26,40.29333333333333,11.61,28.36
10,Psammitic schist,30,51.0,22.666666666666668,0.44333333333333336,3631.683333333333,46303.93,2.75,1.6733333333333331,2.796666666666667,14.723333333333334,8.106666666666667,127.37666666666667,0.0012523333333333334,0.00016929999999999997,22.24333333333333,0.1366666666666667,7.55,0.52,28.026666666666667,9.08,23.78
11,Psammitic schist,45,51.0,21.666666666666668,0.42333333333333334,3471.463333333333,44261.11000000001,2.716666666666667,1.8766666666666667,2.766666666666667,11.93,6.859999999999999,120.31666666666666,0.001305,0.0001546,19.669999999999998,0.12,8.549999999999999,0.79,25.666666666666668,8.29,24.24
12,Psammitic schist,60,51.0,23.0,0.45,3685.09,46984.87,2.7533333333333334,1.4166666666666667,2.793333333333333,10.853333333333333,5.8999999999999995,129.34,0.0017773333333333332,0.00022063333333333332,20.74,0.12333333333333334,9.853333333333333,1.05,36.830000000000005,9.24,27.81
13,Psammitic schist,75,51.0,22.0,0.43,3524.87,44942.05,2.7575,1.43,2.8,6.1425,3.4675000000000002,123.9475,0.00162175,0.000236125,24.4575,0.14250000000000002,11.1025,1.31,39.6025,12.15,31.46
14,Psammitic schist,90,51.0,22.666666666666668,0.44333333333333336,3631.683333333333,46303.93,2.73,1.64,2.7733333333333334,9.083333333333334,5.003333333333334,126.45,0.0016063333333333335,0.0002572,26.98,0.16,11.63,1.57,43.330000000000005,12.520000000000001,30.320000000000004
